Repository: Supwils/episteme

# Episteme · 格致

> **重现人类认识世界的旅程**
>
> Episteme（ἐπιστήμη，古希腊语"知识"）· 格致（格物致知）—— 让任何人都能随时以美好、深入、系统的方式，接触人类最重要的知识。

一个以浏览器为唯一交付方式的**知识平台**：用可视化、沉浸式的方式探索跨学科知识，从可见宇宙下钻到地球，从远古文明走到当代前沿。我们呈现的不是百科词条，而是人类认识世界的完整过程——包括震撼、疑惑、错误与顿悟。

---

## 知识领域（按六簇组织）

| 簇             | 领域                                                                                                                                       |
| -------------- | ------------------------------------------------------------------------------------------------------------------------------------------ |
| **宇宙与自然** | 物理学 `/universe-physics` · 宇宙学 `/cosmology` · 地球科学 `/earth-science` · 化学 `/chemistry`                                           |
| **生命与心灵** | 生命科学与进化 `/life-science` · 医学与公共卫生 `/medicine` · 心理学 `/psychology` · 语言学 `/linguistics` · 教育学与学习科学 `/education` |
| **社会与制度** | 社会学 `/sociology` · 经济学 `/economics` · 政治学 `/political-science` · 法学 `/law`                                                      |
| **历史与文明** | 人类历史 `/human-history` · 宗教学 `/religion` · 人类学与考古 `/anthropology`                                                              |
| **人文与艺术** | 哲学思想 `/philosophy` · 艺术、建筑与美学 `/arts` · 文学与叙事 `/literature`                                                               |
| **数理与技术** | 数学与逻辑 `/mathematics` · 计算机科学 `/computer-science` · 工程与技术 `/engineering`                                                     |

**跨领域入口**：知识图谱 `/knowledge-graph`（力导向图）· 阅读路线 `/read` · 全站搜索 `/search` · 每日知识 `/daily` · 奇趣知识 `/curiosities` · 分子图鉴 `/molecules` · 知识汇流 `/knowledge-confluence` · 研究前沿 `/<领域>/frontier`（各学科"正在发生的 2020s 知识"，带年份与来源）。

**当前规模**：领域、文章、检索文档和图谱节点数以 `pnpm gen-all` 生成的 `generated/site-stats.json` 为准；页面经 [`lib/site-stats.ts`](lib/site-stats.ts) 读取统计。

## 核心特性

- **可点击的知识网**：正文内 `[[wiki-link]]` 跨引用自动成为可跳转链接（含中文知识库），每页底部按领域分组展示"被引用"反链——把孤立文章织成一张网。
- **深度优先的内容**：每篇遵循"通俗易懂 · 形象 · 准确 · 有深度"，破除误解、呈现争议、跨域连接、真实参考文献（详见 [`docs/叙事与引用规范.md`](docs/叙事与引用规范.md)）。
- **中文全文搜索**（⌘K / Ctrl+K）：bigram 分词两层架构（Worker 倒排索引 + 服务端短语 corpus），标题召回 100%。
- **知识编排**：认知分层的知识图谱、学习主线（L1→L5）、知识连续体与缺口诊断、策展阅读路线。
- **阅读体验**：三档阅读模式、阅读进度条、移动端 TOC 抽屉、打印样式、KaTeX 服务端渲染、部分文章配 TTS 朗读。
- **双主题**：观测台（暗）/ 手记（亮），WCAG A/AA serious/critical 违规为 0。

## 快速开始

```bash
pnpm install         # 安装依赖（单包，Node 22）
pnpm dev             # ⚠️ http://localhost:3067（Turbopack）
pnpm build           # 生产构建（prebuild 自动跑 gen-all 重生索引）
pnpm start           # 生产模式 http://localhost:3000

pnpm typecheck       # tsc --noEmit
pnpm lint            # eslint . --max-warnings 0
pnpm test            # Vitest（1049 测试 / 132 文件）
pnpm check-content   # 内容质量校验
pnpm prepush         # 本地 quality 门禁
pnpm predeploy       # push main 前：CI quality + build 本地全集
```

## 内容管线

内容与代码解耦，统一存放在 `content/<领域>/`。类型化数据用 `@/content/...` 直接导入；散文 MDX/MD 由 loader 在运行时按路径读取。搜索镜像、wiki-link 正/反向索引、响应式图像等派生数据由生成脚本产出，并在每次构建前自动刷新：

```bash
pnpm gen-all   # 11 步生成链：各域搜索镜像 → 历史路由数据 → wiki-link/反链 → 搜索索引 → 搜索 Worker → 内容图像
```

改了内容就要跑 `gen-all`，并把重生的产物一并提交——CI 会在干净 checkout 上验证生成幂等。

## 技术栈

- **框架**：Next.js 15（App Router，dev/prod 均 Turbopack）· React 19 · Node 22
- **语言**：TypeScript（strict + `noUncheckedIndexedAccess`）｜**包管理**：pnpm 10（单包，非 monorepo）
- **样式**：Tailwind CSS v4 + CSS 变量（next-themes 双主题）
- **3D**：React Three Fiber + drei + postprocessing + Three.js｜**动画**：Framer Motion + GSAP
- **内容**：MDX + gray-matter + Zod｜**数学**：KaTeX｜**搜索**：MiniSearch + 自研中文 bigram 分词
- **测试**：Vitest + Testing Library + Playwright｜**部署**：Vercel（GitHub Actions 预构建产物部署）

## 部署

仓库根目录即应用。生产部署由 `.github/workflows/ci.yml` 在 push `main` 后自动执行三级门禁：**Quality**（生成幂等 · 类型 · Lint · 内容与知识审计 · 单测）→ **Build**（构建 · 渲染审计 · 包体预算 · Lighthouse · Playwright smoke）→ **Deploy**（`vercel deploy --prebuilt --prod --archive=tgz`）。

Vercel 原生 git 集成**刻意关闭**（`vercel.json`）——它会拒绝 Next serverless 函数的去重符号链接。细节见 [`docs/CI-CD与渲染策略.md`](docs/CI-CD与渲染策略.md) 与 [`docs/复盘-从一次Vercel部署翻车到CICD最优解.md`](docs/复盘-从一次Vercel部署翻车到CICD最优解.md)。

`reference/`、`docs/`、`e2e/` 已通过 `.vercelignore` 排除出部署。

## 项目结构

```
.
├── app/             ← App Router 路由与 API（18 领域 + 探索页 + 15 个 route handler）
├── components/      ← 全局、跨领域与领域专属 UI 组件
├── subjects/        ← 12 个有专属前端逻辑的领域（物理 3D、历史 Canvas、图谱引擎…）
├── lib/             ← 内容加载器、领域引擎、搜索、图引擎、知识编排、生成索引
├── content/         ← 知识内容（按领域分目录，与代码解耦）
├── content-assets/  ← 内容图像原图 + 权利元数据
├── generated/       ← corpus 与搜索统计（构建产物，已提交）
├── scripts/         ← 生成 / 校验 / 审计 / 性能脚本
├── e2e/             ← Playwright 端到端测试
├── docs/            ← 平台文档与内容创作准则
└── reference/       ← 旧源码参考（不参与构建/测试/部署）
```

## 文档

- [CLAUDE.md](CLAUDE.md) —— AI 编码代理必读规范（唯一真相源）
- [docs/README.md](docs/README.md) —— 全部文档索引
- [项目总览](docs/项目总览.md) —— 平台全景与内容盘点
- [知识精神](docs/知识精神.md) · [叙事与引用规范](docs/叙事与引用规范.md) —— 内容价值观与创作准则
- [任务清单](docs/任务清单.md) · [工作日志](docs/工作日志.md) —— 在办事项与会话记录

## 许可

私有项目，保留所有权利。

File: content/engineering/frontier/low-carbon-cement-circularity.md
---
title: 低碳水泥与循环混凝土：怎样减掉石灰石必然释放的碳
title_en: Low-Carbon Cement and Circular Concrete
summary: "水泥的碳不只来自燃料：石灰石煅烧本身就释放二氧化碳。前沿是叠加少用熟料、替代胶凝材料与循环再生，2024 年剑桥团队展示了借电弧炉再生水泥的路线。"
status: published
updated: 2026-09-12
as_of: 2026-08
category: 工业脱碳
horizon: 2024–2040
order: 2
tags: [低碳水泥, 熟料替代, 循环混凝土, 碳化, 建筑规范]
researchers: [Julian Allwood, Cyrille Dunant, Karen Scrivener]
institutions: [剑桥大学, EPFL, Global Cement and Concrete Association]
related: [hydrogen-direct-reduced-iron, infrastructure-digital-twins]
---

# 低碳水泥与循环混凝土：怎样减掉石灰石必然释放的碳

水泥的碳不只来自烧窑燃料。石灰石煅烧成氧化钙时，矿物本身就释放二氧化碳；即使窑炉完全电气化，过程排放仍在。水泥又便宜、可就地生产并支撑城市基础设施，短期内没有一种替代材料能在全球规模接管全部用途。工程前沿因此不是寻找单一“零碳水泥”，而是叠加少用熟料、替代胶凝材料、材料效率、循环再生、燃料转型和剩余排放捕集。

2024 年剑桥团队在《自然》展示“电力回收波特兰水泥”：从废混凝土分离的水泥浆在电弧炉炼钢中替代部分石灰熔剂，冷却后的炉渣可成为新熟料。研究在工业尺度试验中证明技术可能性，关键优势是借用现有高温过程，而不是另建专用窑。它仍需回答原料分选、成分波动、运输、钢渣兼容和大规模经济性，不能由一次成功熔炼直接推到全球净零。

## 熟料因子是第一根杠杆

传统波特兰水泥强度主要来自熟料水化。用粉煤灰、矿渣、煅烧黏土和石灰石等替代部分熟料，可以立即降低单位胶凝材料排放。问题在于粉煤灰和高炉矿渣来自正在收缩的高碳行业，供应不会无限增加；新配方还需适应本地原料、养护温度和耐久性要求。石灰石—煅烧黏土体系的意义在于原料更广泛，但煅烧、粉磨和质量控制仍有成本。

“每立方米碳最低”也不是唯一目标。过度降低胶凝材料可能牺牲施工和耐久，导致更早维修；保守配比又会因风险厌恶使用过量水泥。性能化规范允许用实测强度、渗透和寿命替代固定配方，但要求成熟试验、责任分配和长期数据库。规范创新往往比材料发现慢，却决定新配方能否进入桥梁和住房。

## 循环不等于把旧混凝土碾碎

传统再生骨料主要替代砂石，原水泥浆常成为低值部分。真正闭环需要分离、再活化或把细粉用于新过程，同时控制氯盐、硫酸盐和杂质。废料来源分散，拆除前材料护照与选择性拆解可显著提高价值。若建筑设计仍把不同材料永久粘合，回收厂再先进也只能降级利用。

混凝土在使用和破碎后会重新吸收部分二氧化碳，即碳化。核算必须谨慎：碳化量受表面积、湿度和时间影响，钢筋混凝土中过深碳化还会破坏钝化层、增加腐蚀风险。不能把未来不确定吸收提前全部抵扣，也不能为追求固碳牺牲结构寿命。

## 未知边界与系统指标

- 电力回收水泥在不同废混凝土与钢厂渣系下能否保持成分和强度稳定？
- 煅烧黏土等替代材料的区域资源、颜色、施工性和长期耐久如何影响采用？
- 性能化规范怎样让创新材料进入市场，同时不把长期风险转给业主和公众？
- 混凝土碳捕集与矿化的额外能耗、运输和永久性是否优于直接减熟料？
- 建筑设计如何减少材料总量、延长使用寿命与支持拆解，而不是只优化每吨材料？

评价应从“每吨水泥排放”扩展到“满足特定结构功能的一生排放”，包含材料量、寿命、维修、再利用与报废。若新配方单位排放较低却需要更多材料或提前重建，系统收益会被抵消。

## 示范工程要承担长期学习

新胶凝材料进入真实建筑后，前几年强度达标并不足以证明耐久。公共示范工程应预埋取样与监测计划，记录配合比、养护、施工天气、裂缝、氯盐与维修，并保证数据在承包商更换后仍可访问。性能化规范可先允许风险较低构件和可替换部位，再随十年以上证据扩大用途。这样既避免把创新永久挡在配方条文外，也不让公众建筑成为无人负责的实验。

采购指标必须防止数字游戏。若按每吨水泥奖励，供应商可能忽略结构材料总量；若按设计估算的全寿命碳奖励，假设又可能过于乐观。分层核算可同时报告熟料因子、实测材料量、环境产品声明、设计寿命和后续维修。完工后的材料清单还应进入建筑护照，为未来构件再用与分选提供条件。没有可追踪实物流，循环承诺很难在几十年后兑现。

地区差异决定路线组合。缺乏煅烧黏土的地区可能更依赖材料效率和捕集，有丰富拆除料的城市可优先分选循环，新建快速增长地区则应避免先锁定高熟料规范。全球路线图应给共同性能和核算原则，同时允许本地资源模型。把单一配方推广到所有地区，可能增加长距离运输并削弱原本的减排收益。

本地试验室能力与施工培训也必须计入推广成本，否则合格配方会在现场执行中失效。

石灰石—煅烧黏土水泥被反复提出，正因为它不依赖正在收缩的粉煤灰和矿渣供应。原料更广，不等于每一处黏土都适合、每一种颜色和早期强度都能进现浇规范。规范若仍按固定熟料比例验收，更广的原料进不了桥梁。性能化试验又要求十年以上的暴露数据。数据缺口会被风险厌恶填满：设计师继续多用熟料。多用不是愚昧。它是责任规则还没有接住新材料。接住之前，实验室碳数字不会自动变成工地碳数字。

电弧炉回收水泥浆的路线把钢厂高温过程借来当窑。借用是优点，也是耦合：钢渣系一变，熟料成分就变。变必须被当成工艺窗口，而不是一次《自然》论文的外推。论文证明可能。窗口证明可采购。可采购还要看拆除料护照和分选是否存在。没有护照，循环会停在把旧混凝土碾成低值骨料。碾碎很勤，闭环仍很远。

全球水泥协会一类路线图把熟料替代、燃料转换和捕集并列。并列不是每一座窑都能同时做三件事。要改默认，必须让试验室、监理和保险同时承认新材料的窗口。碳数字很绿。绿过不了现浇规范时，工地碳不会变。骨料循环减少开采，却几乎不减少熟料。熟料才是排放大头。把碾碎写成循环经济，会用体积掩盖化学。化学要回答：水化产物能否重新成为胶凝材料，而不是只成为填料。窗口必须被采购合同写住。合同不写，一篇论文不能给桥梁签字。窑炉燃料从煤改生物质或氢，会改火焰和窑皮，从而改熟料矿物。改矿物不等于已经低碳。低碳要看煅烧碳酸盐有没有少，而不是只看燃料账单。

窑的排放有两笔。一笔是燃料。一笔是石灰石煅烧放出的工艺二氧化碳。燃料可以换。工艺那笔除非少用碳酸盐、改用替代原料或捕集，否则几乎不动。把换燃料写成水泥已经近零，会把较大的那笔藏起来。捕集又把窑变成化工厂：要有热、要有管道、要有封存或利用合同。合同未签时，捕集只是窑尾的一张流程图。流程图不能给桥梁签字，正如论文不能给现浇规范签字。

拆除高峰与新窑寿命也不在同一张时间表上。今天浇进去的混凝土，可能在窑已经换代之后才被拆。拆下来的组成若没有护照，下一代窑再先进也只能当它是混杂骨料。护照因此不是循环经济海报。它是把此刻的材料选择写成几十年后还能分选的义务。义务若只在设计说明里出现一次，移交之后就会丢。丢了，循环数字只能靠估计。估计进不了采购。

环境产品声明给的是工厂平均。这座桥用的配比、养护和寿命才是结构账。把平均声明贴上就当低碳，会把目录数字写成这座构件。构件账必须能回溯到批次。回溯不了，护照只是封面。封面很绿，结构仍可能是高熟料。

早期强度不够时，工地会用更多熟料或外加剂去抢养护窗口。抢窗口会把实验室低碳配比写回高熟料。规范若只看二十八天强度，早期施工仍会惩罚替代熟料。惩罚不是工地保守。它是责任时钟比材料时钟短。

> **工程安全提示：** 本文不提供配制或施工方案。水泥粉尘具有强碱性，混凝土结构、拆除、窑炉和电弧炉涉及粉尘、高温、重物与承载风险，任何材料设计、施工、检测与工业作业均须由持照专业人员依当地法规执行。

## 跨域连接

- **[[concrete-engineering|混凝土工程]]** 解释水胶比、配筋和耐久为何共同决定寿命。低碳配方必须在真实暴露环境中保持性能；可检验目标是单位结构功能的全寿命排放下降，而非只降低熟料比例。熟料少了、裂缝早了，全寿命账会把碳重新加回来。
- **[[catalysis-reaction|催化与反应]]** 帮助理解水化、煅烧和碳化的动力学。加快早期强度可能改变后期孔隙与耐久；材料优化需要同时看反应速率和最终微结构。早强买来的工期，可能用后期渗透性付账。
- **[[circular-economy|循环经济]]** 区分再用、再制造、材料回收与降级利用。整构件再用通常保留更多制造价值，却要求标准化设计、可追溯检测和责任规则；粉碎应是较后的选择。粉碎把构件变成熟料替代，也把几何和检测记录一起丢掉。
- **[[building-as-structure|建筑作为结构]]** 把材料选择连接到跨度、网格和空间需求。最有效的减排有时来自取消不必要面积、采用更轻体系或延寿；这说明气候设计不能只交给材料供应商。少建一跨，往往比换一袋水泥更干净。

- **[[carbon-pricing|碳定价]]** 只有当功能单位清楚，熟料替代才不会被写成免费减排。按吨计价、按结构功能使用，两套账会给出相反的“低碳”。功能单位一换，低碳排序就会翻面。

- **[[materials-strength|材料强度]]** 耐久与强度不是同一张合格证。早期强度换来的工期，可能用后期裂缝把全寿命碳账加回去。

## 参考文献

- Dunant, C. F. et al. _Electric recycling of Portland cement at scale._ Nature 629, 1055–1061 (2024). DOI: 10.1038/s41586-024-07338-8.
- Scrivener, K. L., John, V. M. & Gartner, E. M. _Eco-efficient cements._ Cement and Concrete Research 114 (2018). DOI: 10.1016/j.cemconres.2018.03.015.
- Habert, G. et al. _Environmental impacts and decarbonization strategies in the cement and concrete industries._ Nature Reviews Earth & Environment 1 (2020). DOI: 10.1038/s43017-020-0093-3.
- IEA. _Cement Technology Roadmap._ 2018.

## 延伸阅读

- GCCA. _Concrete Future: The GCCA 2050 Cement and Concrete Industry Roadmap._ 2021.

File: content/engineering/frontier/perovskite-silicon-tandem-scale-up.md
---
title: 钙钛矿—硅叠层光伏：效率纪录怎样穿过二十五年质保
title_en: Scaling Perovskite–Silicon Tandem Photovoltaics
summary: "钙钛矿—硅叠层电池的研究效率已超过单结硅，但小面积纪录不等于能撑过二十五年质保；放大到平方米、长期老化与制造一致性才是工程前沿。"
status: published
updated: 2026-09-12
as_of: 2026-08
category: 能源规模化
horizon: 2024–2032
order: 1
tags: [叠层光伏, 钙钛矿, 可靠性, 制造, 生命周期]
researchers: [Emily Warren, Joseph Berry, Laura Schelhas]
institutions: [NREL, Helmholtz-Zentrum Berlin, Oxford PV]
related: [solid-state-battery-manufacturing, low-carbon-cement-circularity]
---

# 钙钛矿—硅叠层光伏：效率纪录怎样穿过二十五年质保

硅太阳能电池已经接近单结效率的物理与经济边界。把吸收高能光子的钙钛矿顶电池叠在硅底电池上，可以把太阳光谱分工处理，研究电池效率已超过单结硅。但实验室小面积器件的纪录，不等于能在屋顶上经历二十五年热、湿、紫外、风载和电压应力。真正的工程前沿，是把“某一片很高效”变成“数百万片一致、可封装、可维修、可融资”。

NREL 2024 年叠层路线图指出，钙钛矿—硅目前拥有很高的研究效率潜力，却多出互连、光学匹配和制造集成等复杂度。两端子结构串联简洁，但顶底电池电流必须匹配，实际光谱变化会产生失配；四端子允许独立工作，却增加透明电极、封装和电力电子成本。路线选择不能只比标准测试条件下的峰值效率，而要比全年发电量、良率与系统成本。

## 从平方厘米到平方米，困难会改变性质

小器件可用旋涂形成均匀薄膜，大模块需要狭缝涂布、蒸镀或其他高速工艺。面积增大后，针孔、厚度梯度、边缘缺陷和划线死区都会吞掉效率。钙钛矿组分在光和热下可能发生相分离，界面离子迁移又造成迟滞与衰减。单个最佳像素掩盖不了分布尾部；工厂关心的是每平方米缺陷密度与批次统计。

硅产线已经形成巨大存量。叠层工艺若要求高温、特殊纹理或完全不同封装，就必须证明额外资本支出值得。2025 年 NREL 技经模型显示，在设定的美国三吉瓦工厂与 25% 模块效率情景下，两端子和四端子基线最低可持续价格都在每瓦约 0.42 美元量级，最敏感因素包括硅底电池架构、模块效率和工厂吞吐量。这不是市场报价，而是提醒研究者：效率提升只有在良率与节拍不被破坏时才创造价值。

## 可靠性证据必须从加速老化走向场景老化

标准湿热、热循环和紫外试验提供可比较门槛，却未必能复现多应力同时作用。钙钛矿中的离子移动速度与温度、电场和光照耦合，单因素测试可能低估失效。研究正在结合户外阵列、原位光谱、成像和物理失效模型，寻找加速因子与真实寿命之间的映射。最关键的成果不是宣称“稳定一千小时”，而是解释测试条件、封装、衰减曲线和失效模式。

铅也是系统问题。钙钛矿层用量不大，但破碎组件在火灾或雨水下的释放、生产废料与退役回收都要有证据。吸铅封装、无铅配方和闭环回收需要比较全生命周期风险，不能只以“含量少”结束讨论。一个高效但无法建立回收物流的技术，可能把收益建立在未来外部成本上。

## 还不知道什么

- 户外光谱、温度与局部阴影如何改变两端子叠层的实际能量收益，能否稳定覆盖额外成本？
- 哪组加速老化序列能预测二十五年现场衰减，而不是只筛掉最差样品？
- 大面积涂布的缺陷分布能否被在线光学与电学量测及时发现，并形成闭环工艺控制？
- 钙钛矿层的铅在破损、火灾和回收场景中的实际释放量是多少，封装防护如何随老化变化？
- 若量产成功，有限的透明导电材料、封装膜和高纯前驱体会不会成为新瓶颈？

可检验的里程碑应同时包含认证大面积效率、批次良率、复合应力后功率保持、户外能量产出和可回收设计。只刷新其中一个数字，仍未跨过“可银行融资”的工程门槛。

## 示范线应公开什么

从试验线到商业线最缺的不是冠军样品，而是分布数据。示范项目应按批次公布有效面积效率、报废原因、材料与能源投入、封装节拍和加速试验后的失效类型，并说明测量是内部还是第三方完成。若只展示最佳模块，投资者和研究者无法判断工艺窗口是否足够宽。对现场阵列还应保存逐组件电流—电压、气象、光谱与故障维护记录，让效率衰减能与具体环境压力关联。

标准机构、保险商与制造商需要共同设计“可融资证据包”。标准不能过早锁死某种材料或两端子结构，应规定性能与披露；保险商掌握真实故障损失，却往往不公开；公共示范资金可用数据开放换取补贴。若这一机制有效，技术风险溢价应随可比较现场数据积累而下降，而不是仅随企业宣传或实验室纪录下降。

维修性也应前置。叠层模块若具有与硅组件不同的电气特性、衰减形态或破损处理要求，运维人员需要可识别标记和诊断工具。更换单块组件时，新旧电气匹配会影响组串。设计阶段就应测试旁路、局部失效和现场更换，而不是等大规模阵列老化后才建立维修规则。

牛津光伏 2024 年 6 月公布的六十片住宅尺寸组件，指定面积略超 1.6 平方米，弗劳恩霍夫 CalLab 测得组件效率 26.9%。这是模块级认证，不是屋顶二十五年质保。2025 年该公司对媒体描述的路线图更诚实：第一代已停产；第二代 Centaur 目标约 25% 效率、约十年质保；第三代瞄准 2026 年约 26% 效率、约二十年质保。质保年限逐年加长，本身就说明工程对象还不是已经冻结的硅组件合同。纪录刷新可以融资。质保拉长才是银行开始听的语言。两者不是同一张表。

把冠军组件效率写成已经可银行融资，会跳过良率、复合应力和铅物流。Fraunhofer ISE 2024 年用量产设备把牛津电池做成工业尺寸组件时，强调的是工艺可迁移，同时把长期稳定性试验仍写在气候箱里。气候箱不是屋顶。屋顶有阴影、热循环和清洗刮伤。可检验的下一步仍是：批次分布、户外能量产和衰减模式能否被第三方重复。重复之前，效率是材料科学成绩，还不是基础设施产品。

路线图本身也在动。2025 年 5 月，公司对媒体把第三代写成约 26% 效率、瞄准约二十年质保。2026 年 1 月访谈把量产窗口改到 2027 年前后，并把当年目标写成约 26% 效率与约十五年寿命，再往后才谈二十年。2026 年欧洲光伏展上的第三代原型再次把十五年寿命与 26% 效率并列，同时把十年末的三十效率、三十年寿命写成方向。寿命目标、产品质保和银行常用的二十五年合同不是同一张表。第二代 Centaur 公开写的是十年产品与性能质保。十年说明工程对象仍在加长。组串匹配和现场更换规则若还不存在，屋顶合同就还不能按硅组件那套二十五年去签。含铅前驱体的回收责任也必须写进合同，而不是只写在生命周期论文里。论文可以比较土地节约。合同要回答破损组件由谁收、铅去哪。

叠层还要把两层电流匹配写成工艺窗口。钙钛矿带隙若在户外漂移，硅底电池的电流就会成为短板，组件效率会从冠军曲线掉到短板曲线。漂移在气候箱短周期里不一定出现。户外年周期才会把它写成能量产损失。现有组件型式试验多按晶硅的湿热、热循环和机械载荷设计。钙钛矿的光致亚稳、离子迁移和封装透湿是另一组应力。把硅的证书直接盖章给叠层，会把未测的失效模式写成已经合格。合格要的是针对叠层的应力组合，而不是借用邻居的合格证。

冠军组件在认证实验室里测指定面积。屋顶组串有失配、灰尘和逆变器限功率。把实验室面积效率写成电站度电成本，会跳过容量因子和运维。运维若不能识别叠层特有的衰减曲线，保险公司会按晶硅经验拒保或缩短年限。拒保比效率数字更决定能不能装。能装之前，叠层仍是材料科学成绩加一张会改的路线图。

逆变器限功率和组串失配会把冠军组件的面积效率吃掉一截。吃掉的那一截出现在电站，不出现在认证实验室。银行要看的是电站能量产，不是那张 26.9% 的证书。证书可以融资故事。能量产才能还贷。

> **工程安全提示：** 本文仅解释公开的工程原理。光伏组件涉及直流高压、易燃封装材料与含铅前驱体，任何制备、接线、测试、安装与回收作业均须由持照专业人员依当地法规和安全规程执行。

## 跨域连接

- **[[solar-and-wind|太阳能与风能]]** 解释效率、容量因子与系统成本的区别。叠层提高的是单位面积发电潜力，但真实价值取决于光谱、温度和逆变器；因此标准效率领先不必然意味着度电成本领先。冠军电池的光谱，很少是屋顶全年的光谱。
- **[[semiconductor-manufacturing|半导体制造]]** 提供良率、制程窗口和在线量测框架。实验室追求冠军器件，工厂必须压缩整片分布；若在线缺陷检测有效，批次尾部损失应先于平均效率明显改善。平均效率涨了、尾部仍裂，产线还没有学会叠层。
- **[[photochemistry|光化学]]** 解释光照如何驱动载流子与离子过程。钙钛矿的可调带隙带来叠层优势，也使光致相分离成为稳定性难题；材料设计必须同时优化能带和动力学。带隙对了、离子还在走，户外小时数会把实验室效率写回去。
- **[[externalities|外部性]]** 把铅释放、退役回收与土地效率放入同一生命周期账。高效率可减少支架、玻璃和土地，却不能自动抵消有毒材料风险；政策应奖励可验证回收，而非只看出厂效率。回收承诺若不能被称重，铅只是被从组件标签挪到了未来。

- **[[process-scale-up|工艺放大]]** 实验室叠层的制程窗口往往容不下米级均匀性。窗口不够宽，冠军效率就还不是可出售的组件。均匀性不够，冠军效率只属于那一平方厘米。

## 参考文献

- Alberi, K. et al. _A roadmap for tandem photovoltaics._ Joule 8, 658–692 (2024). DOI: 10.1016/j.joule.2023.12.021.
- Shi, Y., Berry, J. & Zhang, F. _Perovskite/Silicon Tandem Solar Cells: Insights and Outlooks._ ACS Energy Letters 9 (2024). DOI: 10.1021/acsenergylett.4c00172.
- Cordell, J., Woodhouse, M. & Warren, E. _Technoeconomic Analysis of Perovskite/Silicon Tandem Solar Modules._ Joule 9 (2025). DOI: 10.1016/j.joule.2024.10.013.
- NREL. _Best Research-Cell Efficiency Chart._ continuously updated.

## 延伸阅读

- Oxford PV. “Oxford PV debuts residential solar module with record-setting 26.9% efficiency.” 19 June 2024. Fraunhofer CalLab 认证。
- pv magazine. “Tandem cell or tandem module?” 14 May 2025. 公司路线图中的质保年限是工程对象，不是已冻结的二十五年合同。
- pv magazine. “Oxford PV targets 20-year lifetime for perovskite-silicon tandem modules by 2028.” 16 January 2026. 访谈中的量产与寿命窗口会改，不是已签署的银行质保。

File: content/engineering/frontier/solid-state-battery-manufacturing.md
---
title: 全固态电池制造：去掉可燃电解液之后，失效为何没有消失
title_en: Manufacturing All-Solid-State Batteries
summary: "固体电解质减少可燃液体，却把界面变成必须长期贴合的固—固接触；体积变化、裂纹、副反应与锂丝穿透以新的力—化学耦合方式出现，硫化物与氧化物各有工厂难题。"
status: published
updated: 2026-09-12
as_of: 2026-08
category: 能源规模化
horizon: 2024–2032
order: 2
tags: [全固态电池, 锂金属, 界面, 制造, 回收]
researchers: [Shirley Meng, Yet-Ming Chiang, Jennifer Rupp]
institutions: [Argonne National Laboratory, UC San Diego, MIT]
related: [perovskite-silicon-tandem-scale-up, embodied-ai-robot-reliability]
---

# 全固态电池制造：去掉可燃电解液之后，失效为何没有消失

“固态”常被简化成更安全、更高能量密度的下一代电池。固体电解质确实可能减少挥发和可燃液体，并为锂金属负极创造条件；但它也把原本能润湿孔隙的液体界面，变成必须长期贴合的固—固接触。充放电中的体积变化、颗粒裂纹、界面副反应和锂丝穿透不会因换成固体而消失，只会以新的力—化学耦合方式出现。

2024 年关于电解质压片密度的实验说明了直觉陷阱：更高致密度通常改善离子传导和接触，却不一定单调降低短路风险；孔隙连通、缺陷与锂沉积分布共同决定锂丝生长。研究前沿不再只寻找“电导率最高的材料”，而是设计一整套可制造的复合体：电解质、正负极、界面涂层、压力管理和质量控制必须同时成立。

## 三条材料路线，三套工厂难题

硫化物电解质室温离子电导较高、较易压实，但对水分敏感，可能产生有害气体，需要严格干燥和密闭制造。氧化物化学稳定性较好，却硬而脆，获得低阻界面常需高温烧结或复杂薄层。聚合物柔顺、易加工，但室温电导、机械强度和高电压稳定性相互牵制。混合体系试图组合优点，也增加成分、界面与回收复杂度。

实验室纽扣电池常在高外加压力、低正极载量、过量锂和受控温度下运行。量产电芯必须减少无效材料，在实用面容量和有限压力下循环，并通过大尺寸中的热与应力不均匀。若论文不报告堆压、载量、负极过量、温度与截止条件，循环数字几乎无法比较。面向制造的基准应同时约束这些条件。

## 缺陷、压力与快充的三角

固体电解质中的微裂纹和孔洞会集中电流与应力。锂沉积进入缺陷后可能推动裂纹，形成内部短路。提高压力可改善接触，却增加封装重量和机械系统复杂度，过高压力也可能诱发破坏。快充进一步放大局部电流。研究需要把电化学阻抗、声学、X 射线层析和应力传感结合，观察失效形成，而不是等短路后只看截面。

机器学习可用于识别制造参数与缺陷的关系，但数据往往来自不同配方和测试协议。没有统一元数据，模型会学到实验室差异。高价值数据不是更多循环曲线，而是包含原料批次、湿度、压制历史、堆压和失败样品的完整制造履历。

## 回收必须在定型前进入设计

2024 年《自然·能源》综述指出，固态电池改变材料、制造与电芯结构，也要求重新设计回收。硫化物遇水反应、陶瓷与电极紧密复合、锂金属残余活性，都使拆解和湿法流程面临新风险。若每家公司发展独有多层结构而没有标识与可拆连接，未来回收成本会被锁定。电芯护照、材料标识和可分离界面应在商业化初期确立。

## 未知边界与里程碑

- 在实用载量、有限堆压和宽温区下，哪种界面能达到车用寿命？
- 锂丝穿透能否通过在线信号提前预测，还是只能依靠制造零缺陷与冗余保护？
- 大幅面电芯的压力如何均匀施加，同时不吞噬系统级能量密度？
- 固态体系的热失控路径与有毒释放物如何随材料路线变化？“不可燃”不能替代整包安全试验。
- 回收过程能否保留高价值固态电解质，还是只能回收金属元素？

可信突破应报告第三方验证的大电芯、实用工况、批次一致性、滥用测试和回收路径。若只在高压小电池中增加循环数，材料科学在前进，产品工程尚未过关。

## 从材料论文到电芯护照

固态电池尤其需要统一最小报告集：正极面容量、负极容量比、堆压、温度、倍率、截止条件、电芯尺寸、首圈损失和失效判据缺一不可。还应报告样本数量和离散度，因为三只样品的平均曲线无法估计百万电芯中的尾部故障。第三方复现应优先验证边界条件最接近产品的结果，而不是重复最容易成功的薄电极实验。

电芯护照可以把材料组成、制造批次、压力设计、使用历史和拆解警示连接起来。它既服务质量追溯，也让回收商在不暴露全部商业配方的情况下识别风险。需要研究哪些信息向用户、维修者、监管者和回收者分别开放，以及供应商倒闭后由谁保存。若护照只是一枚指向失效云平台的二维码，它无法承担几十年生命周期责任。

系统安全不能只从材料不可燃推出。过充、内部短路和机械挤压仍会释放热量，正极与锂金属反应可能生成新的气体和高温路径。整包试验应覆盖热传播、压力释放、消防暴露与事故后搬运，并让应急人员参与设计。不同固态路线的危险物不同，统一“固态安全”标签会妨碍正确处置。

2026 年 2 月，QuantumScape 在圣何塞启用名为 Eagle Line 的自动化中试线，用来生产供客户取样、集成测试和工艺改进的电芯，并展示可被许可方复制的制造蓝图。公司公开把自己写成技术许可方，而不是自建吉瓦时工厂。中试开通不是量产。它把问题从“材料能不能循环”改成“分隔膜和叠片在自动化节拍下良率能不能站住”。CTO 把实验室到吉瓦时的跨度写成十三个数量级：雇一百人全年工作仍只走完其中五级。其余八级是工厂工程。把中试剪彩写成车用固态电池已经上市，会跳过这八级。

丰田与出光 2023 年起合作硫化物电解质，目标仍写在 2027–2028 年车用商业化、然后再打量产基础。目标是时间表，不是已经交付的电芯护照。两条路线都把制造而不是电导率冠军当成瓶颈。可核对的证据仍应是实用载量、有限堆压、批次离散和滥用试验，而不是发布会动词。

2026 年 7 月 16 日，QuantumScape 与大众电池子公司 PowerCo 修订合作：用里程碑付款替换原先的工单报销，上限约 7540 万美元（含已付），焦点是车用与更大尺寸电芯，以及把技术转到 PowerCo 决定的尺寸。修订不是吉瓦时工厂开工。公司在 2026 年第二季度电话会上把核心设备开机率写到 90% 以上，并计划下半年再提高样品量。开机率是中试指标。中试样品通常还停在给车厂做集成测试的阶段。许可方产线上的车规样品必须在对方自己的节拍里重复同样的载量、堆压和滥用试验。试验缺一项，固态安全标签就还只是材料推断。硫化物路线还要把遇水产物的厂内处置写成工艺窗口，而不是只写成材料不可燃。不可燃不能代替工厂的气体与消防规程。

堆压硬件会吃掉材料层面看起来很高的能量密度。实验室用夹具把界面压住，车上要把同等压力做成电池包结构。结构有质量。质量进不了纽扣电池的瓦时每千克。极薄锂金属或无锂负极还把首圈损失和沉积形貌变成制造公差：公差在中试可以挑样品，在连续产线里会变成批次尾部。尾部才决定召回。把平均循环曲线写成已经车规，会用中位数掩盖尾部。许可合同可以规定尺寸和里程碑。它不能代替尾部统计。

硫化物、氧化物和聚合物电解质是三条工厂，不是一种固态。硫化物怕水，氧化物更硬更难做界面，聚合物常要加热才有可用电导。把三条路线的新闻稿平均成“固态已经量产”，会取消各自的工艺窗口。窗口必须按干燥房、烧结温度、堆压和质量分别写。分别写之后，中试开机率才有意义。开机率属于其中一条线的一台设备。

客户取样若仍在实验室夹具下测循环，取样证明的是膜和叠片，不是车上的压力机构。机构有公差和质量。公差会改界面。界面一变，中试曲线就不能外推。外推必须写明测试时的堆压是否来自未来电池包，还是来自台架。台架很严，仍可能不是车。

> **工程安全提示：** 本文不提供制备或拆解指导。锂金属、高电压电芯、硫化物电解质及其遇水产物具有火灾、腐蚀和中毒风险，任何实验、制造、测试、运输和回收作业均须由持照专业人员依当地法规执行。

## 跨域连接

- **[[energy-storage|能源储存]]** 区分电芯能量密度、功率、寿命与系统安全。固态材料提高单项潜力，却可能因压力机构、热管理和低良率损失系统收益；因此评估必须从材料跨到电池包。材料赢了、夹具和热管理输了，包级数字会把材料优势写回去。
- **[[battery-performance-safety-and-circularity|电池性能、安全与循环]]** 提供统一的质量与生命周期指标。若新体系不能在实际载量下报告库仑效率、故障分布和回收率，“更安全”只是材料性质推断。纽扣电池的安全故事，不能直接搬进汽车包的故障统计。
- **[[fracture-mechanics|断裂力学]]** 解释锂沉积、孔隙和裂纹尖端的耦合。短路不是纯电化学事件；可检验推论是，能降低局部应力强度或阻断裂纹连通的结构应比单纯提高体相强度更有效。体相更硬，裂纹仍可沿界面走通。
- **[[process-scale-up|工艺放大]]** 强调传质、热史和缺陷统计会随尺寸改变。纽扣电池最佳配方不一定适合卷对卷或层压；量产路线应以制程窗口宽度和良率为目标函数。窗口窄了，实验室配方就还不是工厂配方。

- **[[reliability-engineering|可靠性工程]]** 要的是故障分布，不是一次针刺通过。量产若不能报告早期失效尾部，安全叙事就仍停在材料宣传。尾部失效看不见，平均寿命就不能被写成包级安全。

- **[[electrochemistry|电化学]]** 界面阻抗和锂沉积同属电化学事件，也同属力学事件。只优化离子电导、不看局部应力，短路仍会从裂纹走进来。

## 参考文献

- Albertus, P. et al. _Challenges for and Pathways toward Li-Metal-Based All-Solid-State Batteries._ ACS Energy Letters 6 (2021). DOI: 10.1021/acsenergylett.1c00445.
- Fincher, C. D. et al. _Effect of solid-electrolyte pellet density on failure of solid-state batteries._ Nature Communications 15 (2024). DOI: 10.1038/s41467-024-45030-7.
- Harper, G. et al. _Recycling of solid-state batteries._ Nature Energy 9, 373–385 (2024). DOI: 10.1038/s41560-024-01463-4.
- Li, J. et al. _Molecular engineering of renewable cellulose biopolymers for solid-state battery electrolytes._ Nature Sustainability 7 (2024). DOI: 10.1038/s41893-024-01414-7.

## 延伸阅读

- QuantumScape. “QuantumScape Inaugurates Eagle Line for Solid-State Battery Pilot Production.” 4 February 2026.
- QuantumScape Corporation. Form 8-K. 16 July 2026. 与 PowerCo 的里程碑修订；金额上限不是吉瓦时产能。
- Idemitsu and Toyota. “Beginning of Cooperation toward Mass Production of All-Solid-State Batteries for BEVs.” Toyota Global Newsroom. 目标窗口 2027–2028，不是已交付产品。
